Repository: liuchzzyy/echemistpy

## 环境配置说明

最后更新：2025-10-11

以下步骤基于 Windows PowerShell。

### 1. 安装 Miniconda

```powershell
winget install -e --id Anaconda.Miniconda3
```

### 2. 接受 Anaconda 默认频道的 ToS

```powershell
& "C:\Users\chengliu\AppData\Local\miniconda3\Scripts\conda.exe" tos accept --override-channels --channel https://repo.anaconda.com/pkgs/main
& "C:\Users\chengliu\AppData\Local\miniconda3\Scripts\conda.exe" tos accept --override-channels --channel https://repo.anaconda.com/pkgs/r
& "C:\Users\chengliu\AppData\Local\miniconda3\Scripts\conda.exe" tos accept --override-channels --channel https://repo.anaconda.com/pkgs/msys2
```

### 3. 创建 `txm` 环境

```powershell
& "C:\Users\chengliu\AppData\Local\miniconda3\Scripts\conda.exe" create -y -n txm python=3.10
```

### 4. 添加额外频道

```powershell
& "C:\Users\chengliu\AppData\Local\miniconda3\Scripts\conda.exe" config --add channels spectrocat
& "C:\Users\chengliu\AppData\Local\miniconda3\Scripts\conda.exe" config --add channels conda-forge
```

### 5. 安装项目依赖

```powershell
& "C:\Users\chengliu\AppData\Local\miniconda3\Scripts\conda.exe" install -n txm -y `
	exspy>=0.3.2 `
	h5netcdf>=1.6.3 `
	h5py>=3.14.0 `
	"hyperspy[all]>=2.3.0" `
	ipykernel>=6.30.0 `
	ipympl>=0.9.7 `
	jupyterlab>=4.4.5 `
	matplotlib>=3.10.3 `
	numpy>=2.2.6 `
	openpyxl>=3.1.5 `
	ruff>=0.12.4 `
	scipy>=1.15.3 `
	seaborn>=0.13.2 `
	sparse>=0.17.0 `
	spectrochempy==0.7.1 `
	uncertainties>=3.2.3 `
	xarray>=2025.6.1
```

### 6. 启用环境

```powershell
conda activate txm
```

环境路径：`C:\Users\chengliu\AppData\Local\miniconda3\envs\txm`。

# 文档概览

`docs/Characterization/` 目录保留了 EQCM、XRD、XPS 等实验表征资料，可在撰写技术文档或学术报告时引用。
后续若集成 Sphinx/MkDocs，可在本目录下新增 `conf.py` 或 `mkdocs.yml`。

File: docs/examples/opeando_xrd/IS17_D/Echem/A/ZMO_D.mps
EC-LAB SETTING FILE

Number of linked techniques : 1

EC-LAB for windows v11.61 (software)
Internet server v11.61 (firmware)
Command interpretor v11.61 (firmware)

Filename : L:\projects\cycle2025-II\20250340211-lsimonelli\EC_lab\ZMO_D.mps

Device : VSP
CE vs. WE compliance from -10 V to 10 V
Electrode connection : standard
Potential control : Ewe
Ewe ctrl range : min = 0.00 V, max = 5.00 V
Safety Limits :
	Do not start on E overload
Electrode material : NMF111_FC
Initial state : x=1
Electrolyte : NaPF6 ECDEC
Comments : Cell: MSPD_06
Comments : N/P 0.47
Comments : aged 100 cycles 4.3V
Comments : mAM=6.504mg
Mass of active material : 6.504 mg
 at x = 1.000
Molecular weight of active material (at x = 0) : 87.930 g/mol
Atomic weight of intercalated ion : 22.990 g/mol
Acquisition started at : xo = 1.000
Number of e- transfered per intercalated ion : 1
for DX = 1, DQ = 1.572 mA.h
Battery capacity : 1.572 mA.h
Electrode surface area : 1.000 cm²
Characteristic mass : 6.504 mg
Volume (V) : 0.001 cm³
Record Ece
Text export
   Mode : Standard
   Time format : Elapsed
Cycle Definition : Charge/Discharge alternance
Do not turn to OCV between techniques

Technique : 1
Galvanostatic Cycling with Potential Limitation
Ns                  0                   1                   2                   
Set I/C             I                   I                   I                   
Is                  0.000               -100.000            100.000             
unit Is             mA                  µA                  µA                  
vs.                 <None>              <None>              <None>              
N                   1.00                16.10               16.10               
I sign              > 0                 < 0                 < 0                 
t1 (h:m:s)          0:00:0.0000         10:00:0.0000        10:00:0.0000        
I Range             100 µA              100 µA              100 µA              
Bandwidth           5                   5                   5                   
dE1 (mV)            0.00                0.00                0.00                
dt1 (s)             0.0000              10.0000             10.0000             
EM (V)              0.000               0.900               1.850               
tM (h:m:s)          0:00:0.0000         0:00:0.0000         0:00:0.0000         
Im                  0.000               0.000               0.000               
unit Im             mA                  mA                  mA                  
dI/dt               0.000               0.000               0.000               
dunit dI/dt         mA/s                mA/s                mA/s                
E range min (V)     0.000               0.000               0.000               
E range max (V)     5.000               5.000               5.000               
dq                  0.000               1.000               1.000               
unit dq             mA.h                mA.h                mA.h                
dtq (s)             0.0000              60.0000             60.0000             
dQM                 0.000               0.000               0.000               
unit dQM            mA.h                mA.h                mA.h                
dxM                 0.000               0.000               0.000               
delta SoC (%)       pass                pass                pass                
tR (h:m:s)          100:00:10.0000      0:00:0.0000         0:00:0.0000         
dER/dt (mV/h)       0.0                 0.0                 0.0                 
dER (mV)            0.00                0.00                0.00                
dtR (s)             1.0000              10.0000             10.0000             
EL (V)              pass                pass                pass                
goto Ns'            0                   1                   1                   
nc cycles           0                   0                   10
